Repository: sgcorcoran/Python-for-MSE

# Python-for-MSE

## Notes

* Need to add lesson on week 6 of 03 lesson. No current lesson on building a dashboard only the guided activity.

## Fall 2025: Complete rework of course now with AI focus

- Post `01_getting_started.pdf` to canvas so students can get started installing software. Until they do this, they can't read .ipynb files.
- `01_part1_ai_tools_setup_and_basic_analysis.ipynb` notebook of the above pdf file.
- `01_part2_ai_tools_setup_and_basic_analysis.ipynb` for second week with assignment.
- normally there would be one file for each 2 weeks; a lesson week and a homework week.

## Before Spring 2025

A live version of this textbook can be found at [https://sgcorcoran.github.io/Python-for-MSE/intro.html](https://sgcorcoran.github.io/Python-for-MSE/intro.html)
This is a work in progress for MSE 2114 & MSE 3114 a 2 credit series of courses introducing students at Virginia Tech
programming in python with applications in Materials Science and Engineering.

File: _build - 2024/jupyter_execute/lessons_2114/09_wire_coating.ipynb
# Application: Plastic wire coating data

## Background

:::{index} application wire coating
:::

In this lesson, we are going to look at over 2 million records containing data for the thickness of a PVC coating versus several processing parameters.  These records were taken over a 3 year period.

<img src="../images/09_extrusion.png" alt="extrusion diagram" width="500px">

The basic operation of an coating extruder is shown above and details of the cooling pool is shown below.  Some of the machine parameters would be the wire coating speed (LineSpeed $m\ sec^{-1}$), temperature of the extruder (ExtrTemp $^{\circ} C$), temperature of the water in the cooling pool (WaterTemp $^{\circ} C$), date of the coating (Date) and perhaps the location of the machine (City).  Each of these variables will be included in our dataset along with the measured coating thickenss (Measure $\mu m$).

<img src="../images/extrusion_coating_cooling.jpg" alt="extrusion coating cooling" width="300px">

:::{admonition} Learning Objectives  
Be able to:
* Read two text files containing 1 million points each and combine into a single dataframe 
* Perform all necessary cleaning, organizing, and sorting steps as needed  
* Perform corrections on data values when spelling variations exist for the same same record (e.g. city name) 
* Use conditionals to filter data when multiple conditions are required
* Display the data using matplotlib.pyplot
  
Date files needed: 
* First 1 million data records: [insulation1.csv](https://drive.google.com/uc?export=download&id=1bWIIA9ivM9SdZi6fzUItj8WM1tu_Tirz)
* Second 1 million data records: [insulation2.csv](https://drive.google.com/uc?export=download&id=1PZp0scqkttXh4LnPlWQ6izrX1bJmCLDM)  
:::

```
import pandas as pd
import numpy as np
import matplotlib.pyplot as plt
```

## Read, Combine and Clean the Data

Let's read in the "insulation1.csv" data directly from the google drive it is stored. Every file in Drive has a unique identifyer that never changes.  If you hover over the links above or right click and select copy link you will see "https://drive.google.com/uc?export=download&id=1bWIIA9ivM9SdZi6fzUItj8WM1tu_Tirz".  The file identifyer is everything after  "id=" or in this case "1bWIIA9ivM9SdZi6fzUItj8WM1tu_Tirz".  Now that we have the identifyer we can use pandas to read the file.

```
import warnings
warnings.filterwarnings("ignore")
```

:::{index} pandas read_csv, read_csv, warnings, quiet warnings
:::

```
raw=pd.read_csv('https://drive.google.com/uc?id=1bWIIA9ivM9SdZi6fzUItj8WM1tu_Tirz')
# if I had a second file to read I would look at use concat to combine the files
# example usage  new_df=pd.concat([df_1,df_2,df_3, etc...],ignore_index=True)
raw.info()
```

<class 'pandas.core.frame.DataFrame'>
RangeIndex: 1000003 entries, 0 to 1000002
Data columns (total 8 columns):
 #   Column     Non-Null Count    Dtype 
---  ------     --------------    ----- 
 0   ID         1000003 non-null  int64 
 1   Date       1000003 non-null  object
 2   Shifts     1000001 non-null  object
 3   ExtrTemp   1000003 non-null  object
 4   LineSpeed  1000003 non-null  object
 5   WaterTemp  1000003 non-null  object
 6   Measure    1000003 non-null  object
 7   City       1000003 non-null  object
dtypes: int64(1), object(7)
memory usage: 61.0+ MB

You probably got a DtypeWarning but the file was read correctly.  Just ignore that for now.  Several of the data columns have entries other than numbers (e.g. "\*") so the data type for that column is set to "object."  This is not memory efficient.  We will fix the data types now.  Let's see what we currently have.

```
raw.info()
```

<class 'pandas.core.frame.DataFrame'>
RangeIndex: 1000003 entries, 0 to 1000002
Data columns (total 8 columns):
 #   Column     Non-Null Count    Dtype 
---  ------     --------------    ----- 
 0   ID         1000003 non-null  int64 
 1   Date       1000003 non-null  object
 2   Shifts     1000001 non-null  object
 3   ExtrTemp   1000003 non-null  object
 4   LineSpeed  1000003 non-null  object
 5   WaterTemp  1000003 non-null  object
 6   Measure    1000003 non-null  object
 7   City       1000003 non-null  object
dtypes: int64(1), object(7)
memory usage: 61.0+ MB

So we have just over 1 million entries.  Dtype "object" means that the column contains at least some text values (or non-numeric values).  We don't want non-numeric values in Columns 3-6 so let's convert these columns `to_numeric` and replace all non-numeric values with `NaN` using the option `coerce`.  Likewise we will use `pd.to_datetime` to convert column 1.

:::{index} to_numeric, to_datetime, pandas copy, pandas to_datetime, pandas to_numeric, pandas coerce, coerce
:::

```
df=raw.copy()
df['Date']=pd.to_datetime(df['Date'], errors='coerce')
df['ExtrTemp'] = pd.to_numeric(df['ExtrTemp'], errors='coerce')
df['LineSpeed'] = pd.to_numeric(df['LineSpeed'], errors='coerce')
df['WaterTemp'] = pd.to_numeric(df['WaterTemp'], errors='coerce')
df['Measure'] = pd.to_numeric(df['Measure'], errors='coerce')
df.dtypes
```

ID                    int64
Date         datetime64[ns]
Shifts               object
ExtrTemp            float64
LineSpeed           float64
WaterTemp           float64
Measure             float64
City                 object
dtype: object

Notice that in column "Measure" the "\*" has been replaced with NaN.

```
df.head()
```

   ID       Date   Shifts  ExtrTemp  LineSpeed  WaterTemp  Measure   City
0   1 2016-02-01  Shifts1    234.83      55.28      26.67   170.67  Kairo
1   2 2016-02-01  Shifts1    235.09      54.13      26.97   182.86  Kairo
2   3 2016-02-01  Shifts1    235.09      54.33      27.46   182.74  Kairo
3   4 2016-02-01  Shifts1    235.05      55.00      26.83   175.49  Kairo
4   5 2016-02-01  Shifts1    234.99      54.03      27.04      NaN  Kairo

We want a complete data set so let's drop all rows that contain 'NaN' in columns 3 - 6.

```
df=df.dropna(axis='rows', how='any')
df.info()
```

<class 'pandas.core.frame.DataFrame'>
Int64Index: 999995 entries, 0 to 1000002
Data columns (total 8 columns):
 #   Column     Non-Null Count   Dtype         
---  ------     --------------   -----         
 0   ID         999995 non-null  int64         
 1   Date       999995 non-null  datetime64[ns]
 2   Shifts     999995 non-null  object        
 3   ExtrTemp   999995 non-null  float64       
 4   LineSpeed  999995 non-null  float64       
 5   WaterTemp  999995 non-null  float64       
 6   Measure    999995 non-null  float64       
 7   City       999995 non-null  object        
dtypes: datetime64[ns](1), float64(4), int64(1), object(2)
memory usage: 68.7+ MB

After dropping rows with missing values we are left with 999,995 records.

## Insulation thickness versus line speed

```
xdata=df.loc[:,'LineSpeed']
ydata=df.loc[:,'Measure']
plt.plot(xdata, ydata, 'k.')
plt.xlabel('Linespeed, m/sec')
plt.ylabel('Measured Thickness, microns')
plt.show()
```

### Filtering Data using Conditionals

:::{index} pandas conditionals, pandas filtering data, conditionals, unique, pandas replace, replace
:::

:::{note}
Let's talk about selecting subsets of the data for analysis or plotting etc.  You can setup as many conditions as you want and combine them as needed. It is important here to use parentheses for grouping our conditions together between the logical operators in this case '&'.  
  
Boolean operators we could use:  

'&' = and  
'|' = or  this is the pipe symbol above '\' on your keyboard  
'~' = not  
'>' = greater than  
'>=' = greater than or equal to  
'<'  = less than  
'<=' = less than or equal to  
'!=' not equal to  
'==' equal to  
:::

That is a lot of data.  What if we wanted to plot only the data from City Kairo and for the year 2016.

```
#define our conditions in "()" 
cond1=(df['City']=="Kairo")
cond2=(df['Date']>'2016-01-01')
cond3=(df['Date']<'2016-12-31')

#use these to filter data with "&" = AND and "|" = OR
df_slice=df[cond1&cond2&cond3]
df_slice.head()
```

   ID       Date   Shifts  ExtrTemp  LineSpeed  WaterTemp  Measure   City
0   1 2016-02-01  Shifts1    234.83      55.28      26.67   170.67  Kairo
1   2 2016-02-01  Shifts1    235.09      54.13      26.97   182.86  Kairo
2   3 2016-02-01  Shifts1    235.09      54.33      27.46   182.74  Kairo
3   4 2016-02-01  Shifts1    235.05      55.00      26.83   175.49  Kairo
5   6 2016-02-01  Shifts2    235.04      55.26      26.62   172.80  Kairo

```
# all data
xdata=df.loc[:,'LineSpeed']
ydata=df.loc[:,'Measure']
plt.plot(xdata, ydata, 'k.')
# only 2016 data in Kairo
xdata=df_slice.loc[:,'LineSpeed']
ydata=df_slice.loc[:,'Measure']
plt.plot(xdata, ydata, 'co')

plt.xlabel('Linespeed, m/sec')
plt.ylabel('Measured Thickness, microns')
plt.show()
```

Let's take a look at what cities are included in our data.  We can use the `.unique()` function for this.

```
df['City'].unique()
```

array(['Kairo', 'Cairo', 'CAI', 'Alexandria', 'Alex'], dtype=object)

Interesting...  so "Cairo" shows up as both "Kairo" and "CAI" while "Alexandria" shows also as "Alex"

We don't want multiple labels this way so lets make the following substitutions:  
`{'Kairo':'Cairo', 'CAI':'Cairo', 'Alex':'Alexandria'}`

```
df['City']=df['City'].replace({'Kairo':'Cairo', 'CAI':'Cairo'})
df['City'].unique()
```

array(['Cairo', 'Alexandria', 'Alex'], dtype=object)

We fixed the entries for Cairo.  We still have to fix those for Alexandria.

```
df.head()
```

   ID       Date   Shifts  ExtrTemp  LineSpeed  WaterTemp  Measure   City
0   1 2016-02-01  Shifts1    234.83      55.28      26.67   170.67  Cairo
1   2 2016-02-01  Shifts1    235.09      54.13      26.97   182.86  Cairo
2   3 2016-02-01  Shifts1    235.09      54.33      27.46   182.74  Cairo
3   4 2016-02-01  Shifts1    235.05      55.00      26.83   175.49  Cairo
5   6 2016-02-01  Shifts2    235.04      55.26      26.62   172.80  Cairo

Here's an interesting case.  Say we want all cities except those labeled "Cairo"

```
#define our conditions in "()" 
cond1=(df['City']=="Cairo")

# use "~" before a condition to indicate the reverse of the condition or NOT cond1
df_slice=df[~cond1]
df_slice.head()
```

      ID       Date   Shifts  ExtrTemp  LineSpeed  WaterTemp  Measure  \
437  438 2016-03-01  Shifts1    235.04      54.36      26.88   180.33   
438  439 2016-03-01  Shifts1    234.86      55.66      27.15   169.56   
439  440 2016-03-01  Shifts1    234.75      56.11      27.23   165.24   
440  441 2016-03-01  Shifts1    235.10      54.52      26.80   179.43   
441  442 2016-03-01  Shifts1    235.08      55.13      26.88   175.01   

           City  
437  Alexandria  
438  Alexandria  
439  Alexandria  
440  Alexandria  
441  Alexandria

```
#notice we filtered out "Cairo" with the above conditional
df_slice['City'].unique()
```

array(['Alexandria', 'Alex'], dtype=object)

:::{index} pandas value_counts, value_counts
:::

```
df['City'].value_counts() # unique values and number of times found in column
```

Alexandria    502458
Cairo         497293
Alex             244
Name: City, dtype: int64

## Exercises

:::{important}  
For all problems, use both the insulation1 and insulation2 datasets.  Combine these so that you have approximately 2 million data points.  For any problem below that uses a city name you should make sure you use all appropriate labels for that city.  That is, fix the city names as we did above in the lesson.  Use the `.unique()` function to make sure you fixed all the names.  
:::

:::{hint}  
If things are running slow, I would make a separate dataframe with only a few 100 rows until your code works.  Then use the full dataframe.  Try something like:  
`ran_list=[np.random.randint(0,990000) for i in range(200)]`  
`df_short=df.loc[ran_list,:]`  
to make a short dataframe "df_short" with 200 rows randomly selected from a dataframe named "df"
:::

### Problem 1

Plot x='LineSpeed', y='Measure' for the following on one plot: 
* Alexandria in blue circles
* Cairo in red points
For the conditions:  
* 234.85 < ExtrTemp < 234.9 and 26.83 < WaterTemp < 26.9

### Problem 2

Plot the measured thickness 'Measure' vs the extruder temperature 'ExtrTemp' for 
1. Alexandria  as black small filled circles 'ko'
2. Cairo  as green small points 'g.'  

for:  55.0 < LineSpeed < 55.05 and 26.83 < WaterTemp < 26.9

### Problem 3

Plot the measured thickness 'Measure' vs the water temperature 'WaterTemp' for 
1. Alexandria  as blue small points 'b.'
2. Cairo  as red small points 'r.'  

for:  55.0 < LineSpeed < 55.05 and 234.85 < ExtrTemp < 234.9

### Problem 4

Plot the measured thickness 'Measure' vs the date 'Date' for

Alexandria as blue small points 'b.'
Cairo as red small points 'r.'
for:  

>    55.0 < LineSpeed < 55.05 and  
>    234.85 < ExtrTemp < 234.9 and  
>    26.83 < WaterTemp < 26.9

### Problem  5

Break up the data "Measure" into 20 groups based upon its value, i.e each group will have a size = ((max of Measure)-(min of Measure))/20.  For each group find the average of the "Measure" and average of the corresponding "LineSpeed".  You should have 20 pairs of points when you are done: (Measure, Linespeed).  Plot these values with Linespeed on the y-axis.

There are many ways to think about doing this.  You could create another column in your dataframe called "group" and assign a group number from 1 to 20 for everypoint in your dataframe based on the value of "Measure".  Then you could use a groupby('group').mean() to find the mean of all points in each group.  

You could find all records within a given range of "Measure" values, find the mean of this group and append the value to an array.  Then iterate through all the ranges for a for loop.  

You could make a new column of data in your dataframe with values equal to pd.cut(df['Measure'],20), then consider what groupby could do...  

... and many other options.

File: _build - 2024/jupyter_execute/lessons_3114/11_creep_analysis_log_scales.ipynb
# Collecting Data from Log scales: Creep Analysis

:::{admonition} Learning Objectives   
After completing this lesson, you should be able to:  
* reproduce data from images containing **log scales**
* create a Larsen-Miller plot from creep data (stress vs rupture time) at various temperatures
* have a better understanding of the "C" parameter used in creep analysis    
<br>  

This lesson also reinforces the the ability to: 
* load cal() and selectdata() functions from the utilities notebook using `%run getpix_utilities.ipynb` 
* fit data using the lmfit package   
:::

I'm going to look at some data from your Callister textbook and verify that the fitting parameter given in the text is correct. The figure below is for an S-590 superalloy Fe-Co-Cr-Ni and is given as Figure 8.31 Callister 9th edition.

## Creep - Rupture data

:::{image} ../images/11_fig_8.31_callister_9th.png
:width: 600px
:align: center
:::

<img alt="" src="../images/11_fig_8.31_callister_9th.png" width=600px>

According to the Callister textbook the above data collapses to one curve (shown below) when you take the data and replot it as $(Log(\sigma)$ vs T (C + $Log(t_r)$) where $\sigma$ is in MPa, T is in Kelvin, $t_r$ is in hours and C is a fitting parameter which according to your textbook is 20.

:::{image} ../images/11_fig_8.33_callister_9th.png
:width: 400px
:align: center
:::

<img alt="" src="../images/11_fig_8.33_callister_9th.png" width=400px>

Figure 8.33 Callister 9th edition. Note that the x-axis in the figure below has been divided by $10^3$ i.e. the point 24 is really 24000.

Let's get the stress, rupture data from the first figure above.

```
%run getpix_utilities.ipynb
```

Help on function cal in module __main__:

cal(pixpts, plotpts, datatoconvert)
    pixpts = list of three pixel points (typically along axes)
    plotpts = list of three points corresponding to pixpts but in plot units
    datatoconvert = list of pixel points to convert to plot coordinates

Help on function selectdata in module __main__:

selectdata(path_to_image_file, fig_size_as_tuple=(6, 6), color='blue')
    path_to_image_file example: r"C:/Users/Sean/images/xrd data.png"  
    pixel data stored in global variable "pixel_positions"
    fig_size_as_tuple e.g. (8,12) This adjusts the image size shown.

```
selectdata('../images/11_fig_8.31_callister_9th.png',(8,6) )
```

Canvas(footer_visible=False, header_visible=False, toolbar=Toolbar(toolitems=[('Home', 'Reset original view', …

:::{image} ../images/11_selected_pts.png
:width: 600px
:align: center
:::

<img alt="" src="../images/11_selected_pts.png" width=400px>

Notice the points I selected above were the minimum needed to define each straight line segment.

```
# pixel_positions=[[610.0293439311366, 135.02436764624815],
#  [333.57450522145916, 308.1576979360273],
#  [154.0583761892011, 382.35769793602736],
#  [624.3906342537173, 218.3996334198983],
#  [546.6003116730722, 273.4512463231241],
#  [235.43902135049143, 395.5222140650596],
#  [142.0906342537172, 419.45769793602733],
#  [617.209989092427, 286.6157624521564],
#  [307.24547296339466, 413.4738269682854],
#  [146.87773102791078, 439.80285922634994],
#  [642.3422471569431, 328.5028592263499],
#  [398.2003116730721, 429.0318914844145],
#  [148.07450522145916, 457.7544721295757],
#  [712.951924576298, 65.21253664570474],
#  [87.03902135049144, 64.01576245215637],
#  [87.03902135049144, 503.2318914844144]]
```

```
d925C=pixel_positions[0:3]
d815C=pixel_positions[3:7]
d730C=pixel_positions[7:10]
d650C=pixel_positions[10:13]

pxpts=pixel_positions[13:16]
logplotpts=np.log10(np.array([[10**5, 20],[10**(-4), 20],[10**(-4), 1000]]))  #Remember you need the log of the data since we have a log scale
```

:::{important}
When we have log axes, we need to take the log of the plot points used for calibration. In this problem, both axes have log scales so we take the log of both the x and y values.  This won't always be the case. The data will be converted to log values as well so we will plot these using linear axes as shown below.  
:::

```
%matplotlib inline
cal650C=cal(pxpts, logplotpts, d650C)
cal730C=cal(pxpts, logplotpts, d730C)
cal815C=cal(pxpts, logplotpts, d815C)
cal925C=cal(pxpts, logplotpts, d925C)

plt.plot(cal650C[:,0], cal650C[:,1], 'b--', marker='o')
plt.plot(cal730C[:,0], cal730C[:,1], 'g--', marker='o')
plt.plot(cal815C[:,0], cal815C[:,1], 'r--', marker='o')
plt.plot(cal925C[:,0], cal925C[:,1], 'y--', marker='o')
plt.text(3, 2.5,'650 C')
plt.text(3, 2.25,'730 C')
plt.text(3, 2.05,'815 C')
plt.text(3, 1.7,'925 C')
plt.xlabel('log($t_r$), log(hrs)')
plt.ylabel('log(σ), log(MPa)')
plt.show()
```

## Larsen-Miller Plot   
According to the Callister textbook this data will collapse onto one curve if we plot log(stress) vs T*(20+log($t_r$)).  The value T*(C+log($t_r$)) is known as the Larsen-Miller parameter, LM.  The parameters must be given in the correct units:  $T$ here is the temperature in Kelvin, $t_r$ is the rupture time in hours, and stress is in MPa. The value C is a fitting parameter which is equal to 20 for the data we are using and should result in the 4 curves in the plot above collapsing into one curve as shown in the plot below.  For homework, you will have a different value for C.

:::{image} ../images/11_fig_8.33_callister_9th.png
:width: 300px
:align: center
:::

<img alt="" src="../images/11_fig_8.33_callister_9th.png" width=300px>

:::{important}
For the L-M plot, the parameters: T, $t_r$, and $\sigma$ must be given in units: Kelvin, hours, and MPa respectively.  Compare the plot below with that above.  
:::

```
c_value=20 # C parameter

lm650C=(650+273)*(c_value+cal650C[:,0]) #calculating LM (x-axis) for each temperature with a C = 20
lm730C=(730+273)*(c_value+cal730C[:,0])
lm815C=(815+273)*(c_value+cal815C[:,0])
lm925C=(925+273)*(c_value+cal925C[:,0])

plt.plot(lm650C, cal650C[:,1], 'b--') #our stress values (y-axis) are already in log(MPa) units
plt.plot(lm730C, cal730C[:,1], 'g--')
plt.plot(lm815C, cal815C[:,1], 'r--')
plt.plot(lm925C, cal925C[:,1], 'y--')
plt.xlabel('LM = T*(20+log($t_r$), K·log(hrs)')
plt.ylabel('log(σ), log(MPa)')
plt.text(18000, 2, f"C = {c_value}", fontsize=14)
plt.show()
```

The data did indeed collapse onto one line!  Rather than using the plot above to read off the LM value (x-axis) for a specific stress value (y-axis), we will just fit the data to a polynomial function, $$LM = a0+a1 \ log(\sigma)+a2\ log(\sigma)^2+a3\ log(\sigma)^3 +...$$  so $log(\sigma)$ is our independent variable.

First, let's take a look at what we get for a C value of 15 vs 25 to get a feel for how sensitive this data collapse is.  From 15 to 20 the curves continue to collapse onto each other, from 20 to 25 the curves start to spread again.

```
fig, (axes1, axes2) = plt.subplots(nrows=1, ncols=2,figsize=(8, 4))

c_value=15
lm650C=(650+273)*(c_value+cal650C[:,0]) #calculating LM for each temperature and a C = 20
lm730C=(730+273)*(c_value+cal730C[:,0])
lm815C=(815+273)*(c_value+cal815C[:,0])
lm925C=(925+273)*(c_value+cal925C[:,0])

axes1.plot(lm650C, cal650C[:,1], 'b--')
axes1.plot(lm730C, cal730C[:,1], 'g--')
axes1.plot(lm815C, cal815C[:,1], 'r--')
axes1.plot(lm925C, cal925C[:,1], 'y--')
axes1.set_xlabel(f'LM = T*({c_value}+log($t_r$), K·log(hrs)')
axes1.set_ylabel('log(σ), log(MPa)')
axes1.text(15000, 2, f"C = {c_value}", fontsize=14)

c_value=25
lm650C=(650+273)*(c_value+cal650C[:,0]) #calculating LM for each temperature and a C = 20
lm730C=(730+273)*(c_value+cal730C[:,0])
lm815C=(815+273)*(c_value+cal815C[:,0])
lm925C=(925+273)*(c_value+cal925C[:,0])

axes2.plot(lm650C, cal650C[:,1], 'b--')
axes2.plot(lm730C, cal730C[:,1], 'g--')
axes2.plot(lm815C, cal815C[:,1], 'r--')
axes2.plot(lm925C, cal925C[:,1], 'y--')
axes2.set_xlabel(f'LM = T*({c_value}+log($t_r$), K·log(hrs)')
axes2.set_ylabel('log(σ), log(MPa)')
axes2.text(25000, 2, f"C = {c_value}", fontsize=14)

fig.tight_layout()
```

## Fit L-M data to a polynomial

Rather than using the plot above to read off the LM value (x-axis) for a specific stress value (y-axis), we will just fit the data to a polynomial function, $$LM = a0+a1 \ log(\sigma)+a2\ log(\sigma)^2+a3\ log(\sigma)^3 +...$$  so $log(\sigma)$ is our independent variable.  Let's switch the axes on our plot so the x-axis is the independent variable i.e., log(stress).

```
# x-data is cal650C[:,1],cal730C[:,1],cal815C[:,1],cal925C[:,1]
# y-data is lm650C, lm730C, lm815C, lm925C, respectively

c_value=20 # C parameter

lm650C=(650+273)*(c_value+cal650C[:,0]) #calculating LM (x-axis) for each temperature with a C = 20
lm730C=(730+273)*(c_value+cal730C[:,0])
lm815C=(815+273)*(c_value+cal815C[:,0])
lm925C=(925+273)*(c_value+cal925C[:,0])

plt.plot(cal650C[:,1],lm650C,  'b--', marker='o')
plt.plot(cal730C[:,1],lm730C,  'g--', marker='o')
plt.plot(cal815C[:,1],lm815C,  'r--', marker='o')
plt.plot(cal925C[:,1],lm925C,  'y--', marker='o')
plt.xlabel('log(σ), log(MPa)')
plt.ylabel(f'LM = T*({c_value}+log($t_r$), K·log(hrs)')
plt.title('Moving the LM parameter to the y-axis')

plt.show()
```

Let's combine our data sets so we can fit them.  We also want the final dataset to be sorted by the x-values.

```
# several methods to combine the data sets into one
# option 1: use np.append
# x=np.append(np.append(np.append(cal650C[:,1],cal730C[:,1]),cal815C[:,1]),cal925C[:,1])
# y=np.append(np.append(np.append(lm650C, lm730C),lm815C),lm925C)

# option 2: use np.hstack
# x=np.hstack((cal650C[:,1], cal730C[:,1], cal815C[:,1], cal925C[:,1]))
# y=np.hstack((lm650C, lm730C, lm815C, lm925C))

#option 3: use the "*" expression
x=(*cal650C[:,1], *cal730C[:,1], *cal815C[:,1], *cal925C[:,1])
y=(*lm650C, *lm730C, *lm815C, *lm925C)

# now let's put data together as (x,y) pairs so we can sort by x values
xypairs=np.array(list(zip(x,y)))  #put all our data together as x,y pairs
xysorted=xypairs[xypairs[:,0].argsort()] #sort our data according to the x value, argsort() returns indices of sorted array

# separate data back to 1D lists for x-values and y-values
logσ=xysorted[:,0]
lmparam=xysorted[:,1]
```

```
# check our combined dataset

plt.plot(logσ,lmparam,  'bo')
plt.xlabel('log(σ), log(MPa)')
plt.ylabel(f'LM = T*({c_value}+log($t_r$), K·log(hrs)')
plt.title('Combined data set')

plt.show()
```

## Fit the above data to a polynomial

```
from lmfit import models, Model, Parameters

# define our polynomial fit
def poly(x, a0, a1, a2, a3):
    return(a0+a1*x+a2*x**2+a3*x**3)

model = Model(poly) 

# print(f'parameter names: {model.param_names}')
# print(f'independent variables: {model.independent_vars}')

# now we help the fitting process by giving starting values and bounds on our parameters
params = Parameters()
# parameters given as: (NAME, VALUE, VARY, MIN,  MAX,  EXPR,  BRUTE_STEP)
params.add_many(('a0', 1, True, None, None, None, None),
                ('a1', 1, True, None, None, None, None),
                ('a2', 1, True, None, None, None, None),
                ('a3', 1, True, None, None, None, None))

# our x and y data
xdata=logσ
ydata=lmparam

result = model.fit(ydata, params, x=xdata) #now we perform the fit to our x & y data with the given params
dely = result.eval_uncertainty(x=xdata, sigma=2) #uncertainty

# only need below if you have more than one model added together (see week 8 lesson)
#comps = result.eval_components() 

plt.plot(xdata, ydata, 'b.') #our x,y data blue dots
#plt.plot(xdata, result.init_fit, '--', label='initial fit')
plt.plot(xdata, result.best_fit, '-', label='best fit')
plt.fill_between(xdata, result.best_fit-dely, result.best_fit+dely,color='C1', alpha=0.2,
                 label='2-$\sigma$ uncertainty band')
plt.legend(loc='best')
plt.xlabel('log(σ), log(MPa)')
plt.ylabel(f'LM = T*({c_value}+log($t_r$), K·log(hrs)')
plt.show()

# print(result.fit_report())
print(f'Best Values: {result.best_values}')
```

Best Values: {'a0': 85088.31535611271, 'a1': -77663.44333214953, 'a2': 35898.44004296161, 'a3': -6044.939139260627}

:::{note}  
Notice the use of uncertainty bands in the plot above.  Pretty sweet!  I just asked for the delta y corresponding to an uncertainty of 2 sigma (95% confidence interval) `result.eval_uncertainty(x=xdata, sigma=2)` then plotted two additional lines *result.best_fit* **- dely** and *result.best_fit* **+ dely** using `fill_between()`.  
:::

## Example problem: Determining rupture lifetime for alloy S-590.

:::{admonition} Problem Statement  
What is the rupture lifetime at 780 C under a stress load of 355 MPa?  
:::

We just need to calculate the LM parameter from our polynomial fit above and set that equal to T*(20+log($t_r$)) and solve for the rupture time.

```
# recall our fitted parameters a0, a1, a2, a3, a4
result.best_values.values()
```

dict_values([85088.31535611271, -77663.44333214953, 35898.44004296161, -6044.939139260627])

```
# recall our poly function: poly(x, a0, a1, a2, a3)
# where x is log(stress)
_LM=poly(np.log10(355),*result.best_values.values()) # LM value at 355 MPa
_LM
```

20239.882869178284

```
from sympy import solve, Eq, symbols, log
tr = symbols('tr',real = True)
# Eq(left hand side, right hand side) 
temp=780 #Celsius

eq1=Eq((temp+273)*(c_value+log(tr,10)), _LM)

sol=solve(eq1,tr)
print(f'Creep rupture would occur after {sol[0]:.3f} hrs')
```

Creep rupture would occur after 0.166 hrs

## A closer look at the $C$ parameter.  How would we use a fitting routine to find the value $C$ ?

The routine below will vary this C parameter until the optimal fit is achieved.  This is different from other fitting cases we have had in that our fitting parameter is actually changing the data set being fit.  We will use a "cost" function with a minimization method to do this, `optimize.minimize()`.

```
from lmfit import models, Model, Parameters, minimize
from scipy.optimize import curve_fit
from scipy import optimize
```

Now we define our cost function which is the entire fitting routine we used above but now for a given value of "C" we calculate the error between the fit and the data points and return $(1-r^2)$ where $r^2$ is the [coefficient of determination](https://en.wikipedia.org/wiki/Coefficient_of_determination).

```
def cost(c, cal650C, cal730C, cal815C, cal925C):
    
    def poly(x, a0, a1, a2, a3):
        return(a0+a1*x+a2*x**2+a3*x**3)

    global popt, logσ, lmparam, result, fit_vals #made these global so we have access to these after the minimize fit
    
    lm650C=(650+273)*(c+cal650C[:,0])
    lm730C=(730+273)*(c+cal730C[:,0])
    lm815C=(815+273)*(c+cal815C[:,0])
    lm925C=(925+273)*(c+cal925C[:,0])
    
    #appending all our data together
    x=np.append(np.append(np.append(cal650C[:,1],cal730C[:,1]),cal815C[:,1]),cal925C[:,1])
    y=np.append(np.append(np.append(lm650C, lm730C),lm815C),lm925C)
    #placing our data as x,y pairs using the function zip
    #then sorting so the x values are in order 
    temp=np.array(list(zip(x,y)))  #put all our data together as x,y pairs
    temp=temp[temp[:,0].argsort()] #sort our data according to the x value
    
    #here's now the data we will fit
    logσ=temp[:,0] #the x data is actually the log of stress
    lmparam=temp[:,1] #the y data is the larsen miller value calculated above
    
    ###########
    model = Model(poly) 

    params = Parameters()
    # parameters given as: (NAME, VALUE, VARY, MIN,  MAX,  EXPR,  BRUTE_STEP)
    params.add_many(('a0', 1, True, None, None, None, None),
                    ('a1', 1, True, None, None, None, None),
                    ('a2', 1, True, None, None, None, None),
                    ('a3', 1, True, None, None, None, None))

    result = model.fit(lmparam, params, x=logσ) #now we perform the fit to our x & y data with the given params
    fit_vals = result.best_values.values()
    residuals = lmparam - poly(logσ, *fit_vals) #calculate the difference between the fit and the data
    ss_res = np.sum(residuals**2) #calculate the sum of the squares
    ss_tot = np.sum((lmparam-np.mean(lmparam))**2) #calculate the sum of the squares relative to the mean value
    r_squared = 1 - (ss_res / ss_tot) # now find the Rsquared value for the fit
   
    return 1-r_squared #return 1-Rsquared - this is what should be minimized on a good fit
```

Let's see what our fits look like for a C of 15 vs a C of 20.  Remember the better fit is the one with the smallest value returned from our cost function.

```
from IPython.display import Markdown
# def printmd(string):
#     display(Markdown(string))
# printmd('**bold**')

display(Markdown(f'$(1-r^2)$ for C=15 is: {cost(15, cal650C, cal730C, cal815C, cal925C):.4f}'))
display(Markdown(f'$(1-r^2)$ for C=20 is: {cost(20, cal650C, cal730C, cal815C, cal925C):.5f}'))
display(Markdown(f'$(1-r^2)$ for C=21 is: {cost(21, cal650C, cal730C, cal815C, cal925C):.5f}'))
```

Interestingly C=21 looks just as good as C=20.  Let's plot the cost function for C values from 20 to 21 and see where the minimum is located.

```
c_list=np.linspace(20., 21, 50)
_cost=[cost(c, cal650C, cal730C, cal815C, cal925C) for c in c_list]
plt.plot(c_list, _cost, 'b.')
plt.ticklabel_format(axis='both', style='sci',useMathText=True,useOffset=False)
plt.xlabel('C')
plt.ylabel('$1-r^2$')
plt.show()
```

```
display(Markdown(f'$(1-r^2)$ for C=20 is: {cost(20, cal650C, cal730C, cal815C, cal925C):.6f}'))
display(Markdown(f'$(1-r^2)$ for C=20.5 is: {cost(20.5, cal650C, cal730C, cal815C, cal925C):.6f}'))
display(Markdown(f'$(1-r^2)$ for C=21 is: {cost(21, cal650C, cal730C, cal815C, cal925C):.6f}'))
```

Looks like the best fit is for a C near 20.5.  Let's find this value using a minimization function.

When we wrote the cost function, it is important that our variable(s) show up first in the function definition.  In our case we only have one variable in this case "C".  The remaining variables listed are the arguments that have fixed values. In the minimize function we give it the function name "cost" and then the initial guess for our variable, "C".

```
# the output here "out" will be the value of "C" that minimizes the cost function
out = optimize.minimize(cost, 20., args=(cal650C, cal730C, cal815C, cal925C)) 

print(f'C: {out.x[0]:.7f}') # this is from minimize function
print(result.fit_report()) # this is from the model.fit() inside of the cost function
```

C: 20.4975675
[[Model]]
    Model(poly)
[[Fit Statistics]]
    # fitting method   = leastsq
    # function evals   = 50
    # data points      = 13
    # variables        = 4
    chi-square         = 1788346.94
    reduced chi-square = 198705.215
    Akaike info crit   = 161.814088
    Bayesian info crit = 164.073885
[[Variables]]
    a0:  90278.4618 +/- 30446.3182 (33.72%) (init = 1)
    a1: -84187.1572 +/- 43183.8414 (51.30%) (init = 1)
    a2:  38913.7787 +/- 20018.1254 (51.44%) (init = 1)
    a3: -6504.77207 +/- 3037.82408 (46.70%) (init = 1)
[[Correlations]] (unreported correlations are < 0.100)
    C(a2, a3) = -0.999
    C(a1, a2) = -0.999
    C(a0, a1) = -0.998
    C(a1, a3) = 0.995
    C(a0, a2) = 0.994
    C(a0, a3) = -0.988

```
plt.plot(logσ, poly(logσ, *fit_vals), 'b--')
plt.plot(logσ, lmparam, 'ro');
plt.xlabel('log(σ), log(MPa)')
plt.ylabel(f'LM = T*({out.x[0]:3.3f}+log($t_r$), K·log(hrs)')
plt.title(f'C = {out.x[0]:3.3f}')
plt.show()
```

You can see that we got a C value of 20.4976 which is better than the value of 20 used by the textbook - although the difference is minor.

Let's look at that example problem again:

>What is the rupture lifetime at 780 C under a stress load of 355 MPa?  
We just need to calculate the LM parameter from our polynomial fit and set that equal to T*(20.4976+log($t_r$)) and solve for the rupture time.

```
fit_vals
```

dict_values([90278.46181151668, -84187.15721337295, 38913.77866746826, -6504.772065115747])

```
from sympy import solve, Eq, symbols, log
_LM=poly(np.log10(355),*fit_vals) # LM value at 355 MPa

tr = symbols('tr',real = True)
# Eq(left hand side, right hand side) 
temp=780 #Celsius

eq1=Eq((temp+273)*(20.4976+log(tr,10)), _LM)

sol=solve(eq1,tr)
print(f'Creep rupture would occur after {sol[0]:.3f} hrs')
```

Creep rupture would occur after 0.171 hrs

## Exercises

:::{image} ../images/11_stress_rupture_data.png
:width: 700px
:align: center
:::

<img alt="" src="../images/11_stress_rupture_data.png" width=700px>

### Problem 1:
**(a)** Pick either the High Stress Regime (fig a) or the Low Stress Regime (fig b) or you can do both!  Use selectdata() and cal() to grab all of the data points on the figure you chose and replot the figure.  Remember to be careful with the log axes when you find plotpts.  Each set of points should be in a different color. Like this:

:::{image} ../images/11_problem_1_a.png
:width: 400px
:align: center
:::

<img alt="" src="../images/11_problem_1_a.png" width=400px>

**(b)** Collapse all your data to one curve on a Larsen-Miller plot by finding the factor "C".  This is not trial and error.  Use a fitting routine to find "C" as developed in the lesson.  My data collapsed as shown:

:::{image} ../images/11_problem_1_b.png
:width: 400px
:align: center
:::

<img alt="" src="../images/11_problem_1_b.png" width=400px>

**(c)** Print the value of C and also print the final values of the polynomial fit as done in the lesson.
